Repository: developeranaz/study

File: civil/bmc/Lime_Mortar.md
# Building Materials — Lime & Mortar: Detailed Study Notes

> **Source:** Lecture notes by Jilfa Hasil (Files 15–20)  
> **Topics Covered:** Mortar (Parts 1–3) · Lime (Parts 1–3)

---

## Table of Contents

1. [Mortar — Part 1: Introduction & Sand](#mortar-part-1)
2. [Mortar — Part 2: Classification](#mortar-part-2)
3. [Mortar — Part 3: Mix Proportions, Preparation & Testing](#mortar-part-3)
4. [Lime — Part 1: Introduction, Terms & Constituents](#lime-part-1)
5. [Lime — Part 2: Classification of Lime](#lime-part-2)
6. [Lime — Part 3: Manufacturing & Testing](#lime-part-3)
7. [Quick Revision: All Numbers & Specs](#quick-revision)
8. [IS Codes Reference](#is-codes)

---

<a name="mortar-part-1"></a>
## 1. Mortar — Part 1: Introduction & Sand

### 1.1 Definition

**Mortar** is a paste prepared by adding the required quantity of water to a mixture of a binding material (cement or lime) and a fine aggregate (sand). The word is derived from the Latin *Moratorium*, meaning "crushed."

| Component | Role in Mortar |
|---|---|
| Binding material (cement/lime) | Called the **matrix**; provides strength, durability, quality |
| Fine aggregate (sand) | Called the **adulterant**; helps adjust strength |

---

### 1.2 Sand

Sand particles consist of small grains of **Silica (SiO₂)**, formed by the disintegration of sandstone.

#### Classification Based on Source

| Property | River Sand | Pit Sand | Sea Sand |
|---|---|---|---|
| Source | River bed & banks | Pits 1–2 m below ground | Sea shores |
| Grain shape | Fine, rounded | Sharp, angular | Fine, rounded |
| Colour | Almost white | Orange-red | Light brown |
| Salts/impurities | Clean | Free from salts | Contains salts → attracts moisture |
| Main use | All engineering purposes (most widely used) | Mortar & concrete works | Basement filling only |
| Suitability | ✅ Highly suitable | ✅ Suitable | ❌ Not recommended for engineering works (causes efflorescence) |

#### Classification Based on Grain Size

| Type | Passes Through Sieve | Used For |
|---|---|---|
| Fine sand | 1.5875 mm | Plastering works |
| Coarse sand | 3.175 mm | Masonry works |
| Gravel sand | 7.62 mm | Concrete works |

#### Classification Based on Fineness Modulus (FM)
*(As per National Building Code)*

| Type | Fineness Modulus Range |
|---|---|
| Fine sand | 2.2 – 2.6 |
| Medium sand | 2.6 – 2.9 |
| Coarse sand | 2.9 – 3.2 |

> **Note:** For mortar preparation, sand FM should be **≥ 2.5 and ≤ 3.0** as per NBC.

---

### 1.3 Properties of Good Sand

- Chemically inert
- Grains should be clean, coarse, sharp, strong, angular, and durable
- Must NOT contain hygroscopic salts (e.g., CaCl₂, MgCl₂)
- Clay & silt content: max **3–4%** permitted for practical reasons
- No organic matter
- Should be **well graded**

---

### 1.4 Bulking of Sand

**Bulking of sand** is the increase in the volume of sand due to an increase in moisture content.

**Mechanism:**
- When water is added, a thin film forms around each sand particle.
- Surface tension causes particles to move apart → volume increases.
- **Finer the sand → greater the bulking.**
- Maximum bulking occurs at moisture content of about **5–8%.**

> **Impact on mix design:** Bulking causes an apparent increase in volume, which can lead to under-proportion of sand in a mix if volume batching is used. Always account for bulking.

---

### 1.5 Functions of Sand in Mortar

| Function | Explanation |
|---|---|
| **Bulk** | Increases volume of mortar → reduces cost |
| **Setting** | When fat lime used, CO₂ is easily absorbed in sand voids → aids setting |
| **Shrinkage control** | Prevents excessive shrinkage and cracking after drying |
| **Strength** | Adjusts strength of mortar |
| **Surface area** | Subdivides paste into thin films → more surface area for spreading and adhering |

---

<a name="mortar-part-2"></a>
## 2. Mortar — Part 2: Classification

### 2.1 Overview of Classification

Mortar is classified based on:
1. Bulk density
2. Kind of binding material
3. Nature of application
4. Special mortars

---

### 2.2 Classification by Bulk Density

| Type | Bulk Density | Prepared From |
|---|---|---|
| Heavy weight mortar | ≥ 15 kN/m³ | Heavy quartz or other heavy sands |
| Light weight mortar | < 15 kN/m³ | Lightweight aggregates |

---

### 2.3 Classification by Binding Material

#### 1. Lime Mortar
- Made from fat lime or hydraulic lime + sand + water
- High plasticity → easy to place
- Good cohesion with surfaces; shrinks very little
- Sufficiently durable but **hardens slowly**
- Used for lightly loaded, above-ground parts of buildings
- **Consumption time:** 36 hours

| Sub-type | Characteristics | Use |
|---|---|---|
| Fat lime mortar | Shrinks greatly → requires 2–3× volume of sand; unsuitable for waterlogged/damp areas | Whitewashing, plastering; proportion lime:sand = 1:2 |
| Hydraulic lime mortar | Greater strength; suitable for damp areas | Underwater construction, masonry; proportion lime:sand = 1:2 |

---

#### 2. Surkhi Mortar
- Constituents: lime (binding material) + surkhi (fine aggregate) + water
- **Surkhi** = finely powdered burnt clay, free from admixtures and impurities
- Surkhi replaces sand either fully or partly in fat lime mortar
- Fineness: not more than **10% by weight** passing through fine sieve
- **Improves hydraulicity**
- Gives more strength than sand and is easily available

| ✅ Uses | ❌ Cannot be used for |
|---|---|
| Ordinary masonry (foundations & superstructure) | Plastering (disintegration occurs) |
| Construction of anicuts (dams) — historically | Pointing (disintegration occurs) |

> **Note:** Cement is NOT used as binding material in surkhi mortar due to chemical reaction issues.

---

#### 3. Cement Mortar
- Prepared by mixing cement + aggregate + water
- Proportion of cement to sand (by volume): **1:2 to 1:6** or more, depending on strength required
- Must be used **within 30 minutes** (before initial setting time of cement)
- **Consumption time:** 30 minutes
- Used where high strength is required: load-bearing walls, deep foundations, etc.

---

#### 4. Gauged Mortar (Composite / Lime-Cement Mortar)
- Lime mortar + cement added to improve quality and achieve early strength
- The process of adding cement to lime mortar is called **gauging**
- Binding material: cement + lime
- Usual proportion cement:lime (by volume) = **1:6 to 1:8**
- **Consumption time:** 2 minutes
- Used for bedding and construction of thick brick walls; economical

---

#### 5. Gypsum Mortar
- Prepared from gypsum (CaSO₄) as binding material
- Low durability in damp conditions
- Used in ancient Egyptian structures (Pyramids) and ornamental works

---

### 2.4 Classification by Nature of Application

| Category | Description |
|---|---|
| **Brick laying mortars** | For brickwork and walls |
| **Finishing mortars** | Mainly used for pointing and plastering work |

---

### 2.5 Special Mortars

| Type | Composition | Use |
|---|---|---|
| **Fire resistant mortar** | Aluminous cement : crushed fire brick powder = 1:2 | Fire brick lining of furnaces, fire places, ovens |
| **Light weight mortar** | Lime/cement mortar + sawdust / wood powder / cork / asbestos fibre / jute / coir | Sound-proof and heat-proof construction |
| **Packing mortar** | Cement-sand, cement-loam, or cement-sand-loam | Packing oil wells (watertight joints); high water resistance & strength |
| **Sound absorbing mortar** | Cement + lime + gypsum + slag (binders); pumice + cinders (adulterants) | Noise reduction in theatres and public halls; bulk density: **6–12 kN/m³** |
| **X-ray shielding mortar** | Heavy aggregate from heavy rock + suitable admixtures; elements: hydrogen, helium, cadmium | X-ray room plastering; bulk density **> 2200 kg/m³** |

---

<a name="mortar-part-3"></a>
## 3. Mortar — Part 3: Mix Proportions, Preparation & Testing

### 3.1 Recommended Mix Proportions by Nature of Work

| Nature of Work | Type of Mortar & Proportion |
|---|---|
| Pointing | Cement mortar 1:2 to 1:3 |
| Damp proof courses & cement concrete roads | Cement mortar 1:2 |
| General RCC work (lintels, pillars, slabs, stairs), reinforced brickwork, waterlogged/exposed areas | Cement mortar 1:3 |
| Partition walls & parapet walls | Cement mortar 1:3 |
| Plastering | Cement mortar 1:3 to 1:4; Lime mortar 1:2 |
| Internal walls & surfaces of less importance | Lime-cinder mortar 1:3 |
| Stone masonry with best quality stones | Lime mortar 1:2 |
| Stone masonry with ordinary stones, brickwork, foundations | Lime mortar 1:2 or Cement mortar 1:6 |
| Thin joints in brickwork | Lime mortar 1:3 or Fat lime |

---

### 3.2 Recommended Consistency of Mortar

| Application | Flow/Consistency (mm) |
|---|---|
| Laying perforated bricks | 70–80 mm |
| Laying solid bricks | 90–130 mm |
| Filling cavities | 130–150 mm |

---

### 3.3 Preparation of Lime Mortar

Two methods based on quantity:

#### 1. Pounding (Small quantity)
- Pits formed in hard ground, lined with bricks or stones on sides and bottom
- Pit dimensions: **~180 cm long × 40 cm wide (bottom) × 50 cm wide (top) × 50 cm deep**

#### 2. Grinding (Large quantity)
Two types of grinding mills:

| Mill Type | Description |
|---|---|
| **Bullock driven grinding mill (Ghani)** | Circular trench: diameter 6–9 m, depth ~40 cm, width ~30 cm |
| **Power driven grinding mill** | Revolving pan: diameter 180–240 cm |

> **Most efficient method:** Power driven grinding mill

---

### 3.4 Tests for Mortar

#### 1. Crushing Test
- Brickwork is constructed using the mortar to be tested
- Sample is loaded in a **compression testing machine** until failure by crushing
- **Ultimate crushing strength = Maximum load ÷ Cross-sectional area**

#### 2. Tensile Strength Test
- Mortar placed in a briquette mould
- Central cross-sectional area of briquette: **38 mm × 38 mm**
- After curing, briquette is pulled in a **tensile testing machine**
- **Tensile strength = Ultimate load ÷ Central cross-sectional area**

#### 3. Adhesive Test
- Two bricks placed at right angles; mortar applied to form a horizontal joint
- For bricks of size 190 mm × 90 mm × 90 mm → joint area = **90 × 90 = 810 mm²**
- Upper brick suspended from overhead support; weights attached to lower brick
- Weights increased until separation occurs
- **Adhesive strength per mm² = Maximum load ÷ Joint area**

---

<a name="lime-part-1"></a>
## 4. Lime — Part 1: Introduction, Key Terms & Constituents

### 4.1 Introduction

Lime is one of the **oldest binding materials**, used in ancient architectural works. It is a vital binding material in engineering construction, holding structural units together with sufficient strength.

**Uses:** Ordinary buildings, massive monuments, palaces, forts, etc.

**Sources of Lime (Lime is NOT available in free state):**
- Limestone hills
- Beds of old rivers
- Below ground level as **kankar**
- Shells of sea animals

**Disadvantages (Why lime is sometimes avoided):**
- Takes longer to harden compared to cement
- Lower strength compared to cement
- Cannot be stored for long durations

---

### 4.2 Properties of Lime

- Good plasticity
- Flexible and easily workable
- When used in mortar, provides greater strength to masonry
- Solidifies in less time and becomes hard
- Excellent binding properties — adheres perfectly to brick/stone masonry
- Highly resistant to moisture → suitable for pointing work

---

### 4.3 Key Terms

#### 1. Calcination
Heating limestone to redness in the presence of air at **800–900°C**.

**Chemical reaction:**
```
CaCO₃  →(800–900°C)→  CaO  +  CO₂
(Limestone)              (Quicklime)  (Carbon dioxide)
```

- **Pure limestone** (chalk) → gives **quicklime / caustic lime** (no impurities/clay)
- **Impure limestone** (kankar) → contains clay → hydraulic lime
- If **no impurities** → slaking is **fast** → called "quick lime"
- If **impurities present** → slaking is **slow**
- Quicklime obtained from kiln (practically) is called **lump lime**
- Heating carried out in clamps, intermittent kilns, or continuous kilns

---

#### 2. Slaking
Process of adding water to quicklime.

**Chemical reaction:**
```
CaO  +  H₂O  →(slaking)→  Ca(OH)₂  +  Heat
(Quicklime)                   (Slaked lime / Hydrated lime)
```

- **Exothermic reaction** (heat released)
- Product = **slaked lime / hydrated lime**
- Must be used immediately; otherwise absorbs CO₂ from atmosphere and reverts to limestone
- **Theoretical water requirement:** 32% of weight of CaO
- **Practical water requirement:** 2–3 times the amount of CaO
- Paste of slaked lime = **putty**
- Thin pourable suspension of slaked lime = **milk of lime**

**Relationship between slaking and setting:**

| Slaking | Setting |
|---|---|
| Fast slaking | Slow setting |
| Slow slaking | Fast setting |

---

#### 3. Setting
The process of hardening of lime after being converted into paste form.

---

#### 4. Hydraulicity
The property of lime to **set in the presence of water (dampness) and in the absence of air.**

- Less impurities (clay) → faster slaking → slower setting → lower hydraulicity
- **Clay is mainly responsible for hydraulicity in lime**
- Example: **Mullaperiyar Dam** used surkhi mortar (broken brick with high clay content → increased hydraulicity)

---

### 4.4 Binding Materials: Types Based on Setting Condition

| Type | Setting Condition | Examples |
|---|---|---|
| **Air binding material** | Sets and gains strength only in presence of air | Gypsum, Acid resistant cement, Quick lime |
| **Hydraulic binding material** | Sets and gains strength in water (not necessarily air) | OPC, Hydraulic lime |
| **Autoclave binding material** | Sets only at high temperature and pressure | Lime-silica, Sand |

---

### 4.5 The Lime Cycle

```
CaCO₃ (Limestone)
    ↓ Calcination (heat, 800–900°C, loses CO₂)
CaO (Quicklime)
    ↓ Slaking (add H₂O)
Ca(OH)₂ (Slaked lime / Hydrated lime)
    ↓ Setting (absorbs CO₂ from air)
CaCO₃ (Limestone) — cycle complete
```

---

### 4.6 Constituents of Lime & Their Effects

| Constituent | Effect |
|---|---|
| **Clay** | Imparts hydraulicity; makes lime insoluble; ideal proportion: **8–30%** |
| **Magnesium carbonate** | Slakes and sets slowly (exception to norm); responsible for strength |
| **Sulphates** | Accelerates setting; reduces slaking |
| **Soluble silica** | Imparts hydraulicity at high temperature |
| **Alkalies & metallic oxides** | Should be up to **5%** |
| **Iron** | Should be present in small quantity only |
| **Pyrites** | **Harmful ingredient** — lime with pyrites must be rejected |

---

<a name="lime-part-2"></a>
## 5. Lime — Part 2: Classification

### 5.1 Three Main Natural Types

#### 1. Fat Lime (Pure / High Calcium / Rich / White Lime)

- Calcium oxide (CaO) content: **≥ 95%**
- Clay content: **< 5%**
- Sets and hardens **only in presence of CO₂** (air)
- Slakes quickly; sets slowly in air; low hydraulicity
- Colour: **perfectly white**
- High degree of plasticity; soluble in water; hardens slowly
- **Uses:** Whitewashing, plastering walls, thick masonry walls, thin joints in brickwork

---

#### 2. Hydraulic Lime (Water Lime)

- Sets under water → hence called "water lime"
- Obtained from impure limestone (**kankar**)
- Increased clay content → more difficult to slake → increased hydraulic properties
- Useful in foundations and underwater work (sets in thick damp conditions with no air circulation)
- **Fat lime can be converted to hydraulic lime by addition of clay** (when suitable raw material unavailable)

**Sub-classification by clay content:**

| Type | Clay Content | Hydraulic Properties |
|---|---|---|
| Feebly hydraulic lime | Low clay | Weak hydraulic behaviour |
| Moderately hydraulic lime | Medium clay | Moderate hydraulic behaviour |
| Eminently hydraulic lime | High clay | Strong hydraulic behaviour |

---

#### 3. Poor Lime (Impure / Lean Lime)

- Very slow slaking and setting

---

### 5.2 BIS Classification of Lime for Building Purposes
*(As per IS 712: 1984)*

| Class | Name | Key Use |
|---|---|---|
| **Class A** | Eminently hydraulic lime | Structural purposes: arches, domes, etc. |
| **Class B** | Semi-hydraulic lime | General masonry |
| **Class C** | Fat lime | Finishing coat in plastering; whitewashing |
| **Class D** | Magnesium or dolomite lime | General work |
| **Class E** | Kankar lime | General work |
| **Class F** | Siliceous dolomitic lime | Undercoat and finishing coat of plastering |

---

<a name="lime-part-3"></a>
## 6. Lime — Part 3: Manufacturing & Testing

### 6.1 Steps in Manufacturing Lime

1. Collection of raw materials
2. Calcination of limestone
3. Slaking of burnt lime

---

#### Step 1: Collection of Raw Materials

| Lime Type | Raw Material |
|---|---|
| Fat lime | Pure limestone |
| Hydraulic lime | Kankar (impure limestone) |

---

#### Step 2: Calcination of Limestone

Burning is carried out in **clamps** or **kilns**.

Kilns are of two types:
- **Intermittent kilns**
- **Continuous kilns**

Types of kilns used:

| Feature | Flame Kiln | Flare Kiln |
|---|---|---|
| Fuel arrangement | Alternate layers of limestone and fuel | Fuel ignited below an arch of limestone |
| Fuel contact with limestone | **Direct contact** | **No direct contact** |
| Arch | Not present | Rough arch of selected big limestone pieces formed first; smaller pieces packed over arch |
| Quality of lime | Standard | **Better quality** |
| Burning duration | ~3 days | — |
| Process | Kiln ignited from bottom; top covered with unburnt material; cooled and unloaded after 3 days | Fuel burned below arch; heat and flame rise through smaller limestone pieces above |

> **Twice-kilned lime:** Hard limestones are burned twice to obtain lime.

---

#### Step 3: Slaking of Lime

Slaking = adding water to quicklime.

**Slaking time:**

| Type | Slaking Time |
|---|---|
| Fat lime | 3–4 hours |
| Hydraulic lime | 12–48 hours |

**Two methods of slaking:**

**A) Slaking to Powder**
1. Quicklime broken into pieces of size **≤ 50 mm**
2. Immersed in water for a few seconds
3. Thrown on a wooden or masonry platform in a heap
4. Quicklime crumbles and falls into powder form
5. Alternatively, water can be sprinkled on a heap of quicklime → quicklime swells, crumbles, and falls as powder (this method used for lime from shells)

> **Important:** Over-burnt or under-burnt limestones do **not** slake easily. Such pieces must be removed before slaking.

**B) Slaking to Paste**
- Slaking completed in about **10 minutes**
- Product is in **paste form**

---

### 6.2 Tests for Lime

#### 1. Physical Properties Test

| Observation | Inference |
|---|---|
| White colour | Fat lime |
| Bluish grey / light brown colour | Hydraulic limestone |
| Clayey texture with earthy smell | Hydraulic lime |
| Presence of glistening particles | Presence of sand |

---

#### 2. Heat Test
- **Purpose:** Determine presence of calcium carbonate by analysing amount of CO₂ emitted
- **Procedure:**
  1. Weigh a piece of dry limestone
  2. Heat in open fire for a few hours
  3. Weigh again
  4. **Loss of weight = amount of CO₂ released** = indicator of CaCO₃ content

---

#### 3. Acid Test
- **Procedure:** Powdered lime dissolved in HCl, diluted, kept aside for 24 hours
- **Interpretation:**

| Observation | Inference |
|---|---|
| No residues | Pure lime |
| Residues/gel formation present | Impure lime / Hydraulic lime |
| Thick gel | **Class A lime** (eminently hydraulic) |
| Thin gel (can flow when tilted) | **Class B lime** (semi-hydraulic) |
| No gel formation | **Class C lime** (fat lime) |

---

#### 4. Ball Test
- 40 mm sized balls of lime paste prepared and kept for **6 hours**, then placed in water
- **Interpretation:**

| Observation | Inference |
|---|---|
| Expansion and disintegration of balls | **Class C lime** (fat lime) |
| No expansion | **Class B lime** (semi-hydraulic) |

---

<a name="quick-revision"></a>
## 7. Quick Revision: All Numbers & Specifications

| Parameter | Value |
|---|---|
| Calcination temperature of limestone | 800–900°C |
| Theoretical water for slaking | 32% of weight of CaO |
| Practical water for slaking | 2–3 times weight of CaO |
| Slaking time — Fat lime | 3–4 hours |
| Slaking time — Hydraulic lime | 12–48 hours |
| Slaking to paste duration | ~10 minutes |
| Kiln burning duration (flame kiln) | ~3 days |
| Max limestone piece size before slaking | 50 mm |
| Ball test ball size | 40 mm |
| Ball test duration before placing in water | 6 hours |
| Clay % for good lime | 8–30% |
| Fat lime: CaO content | ≥ 95% |
| Fat lime: clay content | < 5% |
| Alkalies & metallic oxides in lime | Up to 5% |
| BIS code for lime classification | IS 712: 1984 |
| Fineness modulus range for mortar sand (NBC) | 2.5 – 3.0 |
| Fine sand FM | 2.2 – 2.6 |
| Medium sand FM | 2.6 – 2.9 |
| Coarse sand FM | 2.9 – 3.2 |
| Fine sand sieve size | 1.5875 mm |
| Coarse sand sieve size | 3.175 mm |
| Gravel sand sieve size | 7.62 mm |
| Max clay & silt in sand | 3–4% |
| Surkhi mortar fineness limit | ≤ 10% by weight |
| Cement mortar consumption time | 30 minutes |
| Lime mortar consumption time | 36 hours |
| Gauged mortar consumption time | 2 minutes |
| Gauged mortar proportion (cement:lime) | 1:6 to 1:8 |
| Cement mortar proportion (cement:sand) | 1:2 to 1:6 |
| Lime mortar proportion (lime:sand) | 1:2 |
| Mortar consistency — perforated bricks | 70–80 mm |
| Mortar consistency — solid bricks | 90–130 mm |
| Mortar consistency — cavity filling | 130–150 mm |
| Fire resistant mortar proportion | 1:2 (aluminous cement : fire brick powder) |
| Sound absorbing mortar bulk density | 6–12 kN/m³ |
| X-ray shielding mortar bulk density | > 2200 kg/m³ |
| Heavy weight mortar bulk density | ≥ 15 kN/m³ |
| Light weight mortar bulk density | < 15 kN/m³ |
| Pounding pit dimensions | 180 cm × 40 cm (bottom) × 50 cm (top) × 50 cm deep |
| Bullock grinding mill trench diameter | 6–9 m |
| Bullock grinding mill trench depth | ~40 cm |
| Bullock grinding mill trench width | ~30 cm |
| Power driven grinding mill pan diameter | 180–240 cm |
| Tensile briquette cross-section | 38 mm × 38 mm |
| Adhesive test joint area (190×90×90 mm brick) | 810 mm² |

---

<a name="is-codes"></a>
## 8. IS Codes Reference

| IS Code | Year | Description |
|---|---|---|
| IS 712 | 1984 | Classification of building limes (Classes A–F) |
| IS 2250 | 1981 | Preparation of masonry mortar |
| IS 1635 | 1942 | Field slaking of building lime |
| IS 13077 | 1991 | Preparation and use of mud mortar in masonry |

---

*End of Notes*

File: civil/bmc/Metal_Concrete_Glass_Aggregates_Admixtures_Metal.md
# BUILDING MATERIALS & CONSTRUCTION — Detailed Study Notes

> Compiled from lecture slides: Metals (Part 1 & 2), Glass, Aggregates, Admixtures, Concrete (Part 1 & 2)

---

## TABLE OF CONTENTS

1. [Ferrous Metals — Part 1](#1-ferrous-metals--part-1)
2. [Ferrous Metals — Part 2 (Blast Furnace, Cast Iron)](#2-ferrous-metals--part-2)
3. [Glass](#3-glass)
4. [Aggregates](#4-aggregates)
5. [Admixtures](#5-admixtures)
6. [Concrete — Part 1 (Introduction & Manufacturing)](#6-concrete--part-1)
7. [Concrete — Part 2 (Transporting to Strength)](#7-concrete--part-2)
8. [Quick Revision Tables](#8-quick-revision-tables)

---

# 1. FERROUS METALS — Part 1

## 1.1 Introduction

- **Ferrous metals**: metals with iron as main constituent. (Latin: *ferrum* = iron)
- Important ferrous metals: **Cast iron, Wrought iron, Pig iron, Steel**
- **Non-ferrous metals**: do not contain iron as main constituent. Examples: Aluminium, Copper.
- **Ore**: a solid, naturally occurring mineral aggregate from which one or more valuable constituents can be recovered by treatment.

---

## 1.2 Iron Ore

- Iron ore contains **compounds of iron + impurities**.
- Impurities in ore = **Gangue**
- Common impurities: Carbon, Manganese, Phosphorus, Silicon, Sulphur

### Types of Iron Ore

| Ore | Chemical Formula | Iron % | Specific Gravity | Colour | Location in India |
|-----|-----------------|--------|-----------------|--------|-------------------|
| **Magnetite** | Fe₃O₄ | 70–73% (richest) | 4.9–5.2 | Black | Madras |
| **Haematite** | Fe₂O₃ | 65–70% | 4.5–5.3 | Black / Steel grey | Mysore, Madhya Pradesh |
| **Limonite** | 2Fe₂O₃·3H₂O | 60% | 3.6–4.0 | Brown / Yellowish brown | Jamshedpur |
| **Pyrite** | FeS₂ | 45–47% | 4.8–5.1 | Bronze yellow / Pale brass yellow | — |
| **Siderite** | FeCO₃ | 40% | — | Pale yellow / Brownish red | Raniganj, West Bengal |

> **Mnemonic (Iron % descending): M-H-L-P-S → "Men Hostel L P School"**
> Magnetite > Haematite > Limonite > Pyrite > Siderite

> **Note:** Pyrite is **not used** for manufacturing iron because the sulphur content makes it **brittle**.  
> Siderite is also known as **Spathic iron ore**.

---

## 1.3 Pig Iron

- **Definition**: The crude, impure iron extracted from iron ores is called Pig Iron.
- **Carbon content**: 5–6%
- Pig iron is the **basic raw material** for manufacturing Cast iron, Wrought iron, and Steel.

### Manufacturing Process of Pig Iron

Three main stages:

**1. Dressing**
- Iron ore from mines is crushed to pieces of ~25 mm diameter.
- Washed with water or cleaned using magnetic separators to remove impurities.

**2. Calcination & Roasting**

| Process | Definition |
|---------|-----------|
| **Calcination** | Heating ore below its melting point in absence/limited air; removes water and CO₂ |
| **Roasting** | Heating ore below its melting point with excess air; dissipates volatile parts (especially Sulphur) |

**3. Smelting**
- Extraction of metal from ore by heating and melting.
- Carried out in a **Blast Furnace**.
- Blast furnace dimensions: **30–40 mm thick walls, 6–8 m diameter, 30 m height**.

---

# 2. FERROUS METALS — Part 2

## 2.1 Parts of a Blast Furnace

[Diagram: Vertical cross-section of blast furnace showing throat (top) → stack → cylinder/barrel → bosh → hearth (bottom), with tuyeres at bosh level]

| Part | Location | Function |
|------|----------|----------|
| **Throat** | Top — feeding zone/mouth | Receives iron ore + flux (limestone) + fuel (coke); has bell & cone / double cup & cone arrangement |
| **Stack (Inwall)** | Below throat; height ~18 m | Inclined section connecting throat to barrel; angle 85°–87° |
| **Cylinder / Barrel** | Connects stack and bosh | Height-to-diameter ratio = 4.0 to 4.5; Total furnace height 30–36 m, diameter 6–8 m |
| **Bosh** | Between cylinder and hearth | **Hottest / burning zone**; inward slope 76°–80°; height = 15–20% of total furnace height |
| **Hearth / Crucible** | Lowest part | Collects iron and slag; height 2–3 m |
| **Tuyeres** | Located at bosh portion | Nozzle that blasts air into the furnace |

---

## 2.2 Properties of Pig Iron

- Does not rust
- Strong in **compression**, weak in **tension and shear**
- Hard and brittle
- Cannot be magnetised, welded, or riveted
- Fusible temperature: **1200°C**

### Varieties of Pig Iron

| Variety | Colour | Key Properties | Use |
|---------|--------|---------------|-----|
| **Bessemer pig iron** | — | From Haematite ore | Manufacture of steel |
| **Grey pig iron (Foundry pig iron)** | Grey | Soft; burnt at high temp | Cast-iron castings |
| **White pig iron (Forged pig iron)** | White | Hard and strong; burnt at low temp | Manufacture of wrought iron; unfit for superior casting |
| **Mottled pig iron** | Mottled | Intermediate between grey & white; large proportion of combined carbon | Heavy foundry castings; unfit for light/ornamental castings |

---

## 2.3 Cast Iron

- Made by re-melting pig iron with coke and limestone in a **Cupola furnace**.
- **Cupola furnace** is cylindrical: diameter ~1 m, height ~5 m.
- **Carbon content**: 2–4%
- Impurities: Manganese, Phosphorus, Silicon, Sulphur

### Properties of Cast Iron
- Hard and brittle
- Becomes soft when placed in salt water
- Does not rust
- Cannot be magnetised, welded, or riveted
- Melting temperature: **1250°C**
- Specific gravity: **7.5**

### Uses of Cast Iron
- Sewers, cisterns, water pipes, rail chairs

### Varieties of Cast Iron

| Variety | Description | Use |
|---------|------------|-----|
| **Grey cast iron** | Made from grey pig iron; soft, weak, grey colour | Extensively used in castings |
| **White cast iron** | Silvery white; hard | — |
| **Mottled cast iron** | Intermediate between grey and white | Small castings |
| **Chilled cast iron** | Hard outside, soft inside | — |
| **Malleable cast iron** | Carbon partially extracted; becomes malleable | Railway equipment, automobiles, pipe fittings, agricultural implements, door fastenings, hinges |
| **Ductile cast iron** | Manganese treatment given; spheroidal graphite iron | — |
| **Toughened cast iron** | Obtained by melting cast iron with wrought iron scrap (1/4 to 1/7 of cast iron weight) | — |

---

## 2.4 Material Properties — Definitions

| Term | Definition | Example |
|------|-----------|---------|
| **Brittle** | Easily breaks into pieces / reduced to powder | Glass |
| **Ductile** | Can be drawn into fine wires | Silver, Copper |
| **Hard** | Cannot be cut by sharp tool | Diamond |
| **Malleable** | Can be beaten into thin sheets | Gold |
| **Soft** | Easily cut by sharp weapon | Gold, Lead |
| **Tough** | Does not easily break under a hammer | Basalt |

---

# 3. GLASS

## 3.1 Introduction

- Glass is a **solidified supercooled solution** of a number of metallic silicates.
- **Amorphous** (no crystalline structure), **transparent** and **translucent**
- Transparent and **insulating** due to **absence of free electrons**
- Brittle material
- **Melting point**: 1400–1500°C
- **Density**: 24.3 kN/m³
- **Compressive strength**: 700–1000 N/mm²
- **Tensile strength**: 30–60 N/mm²

### General Composition Formula
> **aX₂O · bYO · cSiO₂**
- X = atom of alkali metal (Na or K)
- Y = atom of bivalent metal (Calcium, Lead)

---

## 3.2 Constituents of Glass

| Constituent | Form Used | Function |
|-------------|----------|----------|
| **Silica** (major constituent) | Quartz / crushed sandstone | Main glass-forming material; carbonates of K and Na added to lower fusing temp |
| **Lime** | Limestone / chalk | Provides durability and toughness |
| **Soda** | — | Acts as accelerator for fusion; excess soda is harmful |
| **Potash** | — | Makes glass fire resistant and infusable |
| **Lead Oxide** | 15–30% replaces lime | Imparts colour, brightness, shine; lowers melting point; increases workability; but loses transparency and makes glass brittle |
| **Cullets** | Broken glass pieces | Acts as flux; helps fuse easily; reduces cost |
| **Iron** | Undesirable impurity | Gives bottle-green colour; Manganese dioxide added to remove this colour |

---

## 3.3 Types of Glass

| Type | Chemical Formula | Key Properties | Uses |
|------|-----------------|---------------|------|
| **Soda lime glass** (Soft/Commercial glass) | Na₂O·CaO·6SiO₂ | Mixture of sodium & calcium silicates; fuses at low temperature; melts easily; clear state | Window glass, plate glass, lab apparatus |
| **Potash lime glass** (Bohemian / Hard glass) | K₂O·CaO·6SiO₂ | Contains potassium & calcium silicates; fuses at high temperature; not easily attacked by water/solvents | Articles requiring high temperatures; combustion tubes |
| **Potash lead glass** (Flint glass) | — | Mixture of potassium silicate & lead silicate; fuses very easily; bright lustre; turns black/opaque near furnace gas; affected by aqueous solutions | Artificial gems, electric bulbs, lenses, prisms |
| **Common glass / Bottle glass** | — | Mixture of sodium, calcium & iron silicates; fuses with difficulty; brown/yellow colour | Medicine bottles |
| **Borosilicate glass (Pyrex)** | 70–80% silica + 7–13% boric acid + small amounts of alkali and aluminium oxide | Good chemical durability; excellent thermal shock resistance | Chemical industry, textile industry, lab apparatus |

---

## 3.4 Manufacturing of Glass

Five steps:

**1. Collection of Raw Materials**
- Type collected depends on type of glass required.
- Materials include: raw materials + cullets + decolourizers
- Ferrous oxide → green colour; Ferric oxide → yellowish colour
- Common decolourizers: Antimony oxide, Arsenic oxide, Cobalt oxide, Manganese oxide, Nickel oxide

**2. Batch Preparation**
- Raw materials, cullets, and decolourizers are finely powdered and accurately weighed in correct proportions.
- Mixed uniformly → product called **batch** or **frit**.

**3. Melting**
| Furnace Type | Construction | Scale |
|-------------|-------------|-------|
| **Pot furnace** | Vessel of fire clay / refractory clay | Small-scale production |
| **Tank furnace** | Constructed with reinforced masonry | Large-scale production |

**4. Fabrication**
- Molten glass given suitable shape by hand or machine.
- Methods: Blowing, Casting, Drawing, Pressing, Rolling, Spinning

**5. Annealing**
- Process of **slow and homogeneous cooling** of glass articles (prevents internal stresses).

| Method | Scale |
|--------|-------|
| Flue treatment | Large-scale production |
| Oven treatment | Small-scale production |

---

## 3.5 Special Varieties of Glass

| Variety | Description | Use |
|---------|------------|-----|
| **Bullet proof glass** | Several layers of plate glass with alternate layers of vinyl resin plastic; thickness 15–75 mm | Bullet-resistant applications |
| **Fibre glass** | Soft, flexible, high strength-to-weight ratio, does not absorb water | Communication technology, endoscopy, optical fibres, FRP |
| **Float glass / Plate glass** | Molten glass floated on molten tin; energy-efficient glass | Residential buildings, commercial complexes, furniture |
| **Foam glass** | Finely ground glass + carbon melted together; expands to black foam; fire proof, rigid | Air conditioning, refrigeration (substitute for cork); floats in water (low density) |
| **Heat excluding glass (Anti-actinic glass)** | Allows light, eliminates heat | Railway coach windows, important building window panels |
| **Obscured glass** | Transmits light but obscures vision | Public toilets, office doors, partitions |
| **Perforated glass** | Perforations made by rollers | Ventilator panels |
| **Safety glass (Shatter-proof / Toughened glass)** | Celluloid sheet placed between plate glass with glue | Automobiles |
| **Shield glass** | Contains heavy elements like lead oxide | Windows where high radiation is observed |
| **Soluble glass** | Soluble in water under normal conditions | Acid-resistant cement |
| **Structural glass (Glass bricks)** | — | Pavement lights, partitions, lantern lights |
| **Ultra-violet ray glass** | Transmits UV rays even when not directed at sun | Windows of schools, hospitals |
| **Wired glass** | Steel wire mesh placed between plate glass during rolling | Roofs, fire-resisting doors and windows |
| **Alkali barium silicate glass** | Soft glass; excellent glass-to-metal sealing | TV sets (filters X-rays) |
| **Alumino silicate glass** | Resists high temp up to 750°C | Halogen lamps, compression tubes, steam boilers |

---

# 4. AGGREGATES

## 4.1 Introduction

- Aggregates derived from **igneous, sedimentary, and metamorphic rocks**, or manufactured from clays, slag, etc.
- Must be: **hard, strong, durable**, and free from clay, loam, vegetation and other foreign matter.
- Clay/dirt coating on aggregates **prevents cement adhesion** → retards setting/hardening → reduces strength, durability, and soundness of concrete.

---

## 4.2 Classification by Size

| Type | Definition | Notes |
|------|-----------|-------|
| **Fine Aggregate** | Most of material passes through **4.75 mm IS sieve** | Should not contain more than 1–8% fine particles; may be from sea, river, lake, or pit (free from impurities) |
| **Coarse Aggregate** | Particles **retained on 4.75 mm IS sieve** | Common materials: crushed hard stone, gravel; obtained by crushing granite, gneiss, crystalline limestone, sandstone |

### Maximum Size of Coarse Aggregate
- Mass concrete (dams, etc.): up to **63 mm** for plain concrete
- Reinforced cement concrete: generally **≤ 20 mm**; also must be **≥ 5 mm less** than clear spacing between reinforcement AND at least 5 mm less than clear cover.

---

## 4.3 Shape & Texture Effects on Mix

| Shape | Effect on Mix |
|-------|--------------|
| **Round** | Highly workable mix; minimum surface area to lubricate |
| **Angular** | High strength mix; stronger interparticle bond |
| **Flaky** | Poor mix — neither strong nor workable |

| Texture | Effect |
|---------|--------|
| **Smooth** | Higher workability |
| **Rough** | Higher strength |

---

## 4.4 Grading of Aggregates

**Purpose**: Proportion fine and coarse aggregates so as to get **strongest and densest mix with least cement**, minimum voids, and easy workability.

### Methods of Grading

| Method | Description |
|--------|------------|
| **Trial method** | Proportion that gives heaviest weight for same volume = densest concrete |
| **Fineness Modulus method (Sieve analysis)** | Sample passed through 9 standard sieves (150 micron to 80 mm); sum of cumulative % retained ÷ 100 = Fineness Modulus (FM) |
| **Minimum voids method** | Voids in fine and coarse aggregates found separately using graduated cylinder and water; X = (V₁–V₂)/V₂ × 100 |
| **Arbitrary standards** | Cement : Sand : Coarse aggregate = 1 : n : 2n; for small/moderate works only; not for large/important works |

> **FM Formula**: FM = (Sum of cumulative % retained on all standard sieves) / 100
>
> **Combining aggregates**: Proportion of fine aggregate (p) = (FM_coarse – FM_mix) / (FM_coarse – FM_fine)

### IS Grading Zones for Fine Aggregates (IS: 383)
- Four zones: **Zone I to Zone IV** — grading becomes progressively finer from Zone I → Zone IV.

---

## 4.5 Sand — Sources

| Source | Description | Suitability |
|--------|------------|-------------|
| **Pit sand** | From pits 1–2 m deep; sharp angular grains; free from salts | Good for mortar if free from organic matter and clay |
| **River sand** | From river beds; fine rounded grains; almost white; usually clean | Widely used for all purposes |
| **Sea sand** | From sea shores; rounded grains; light brown; contains salts → dampness, efflorescence, disintegration | **Not recommended** for engineering works; only after thorough washing |

### Characteristics of Good Sand
- Chemically inert
- Clean and coarse; free from organic matter
- Sharp, angular, and durable grains
- No salts
- Well graded (particles of various sizes in suitable proportions)

---

## 4.6 Sand Grading Classification

| Type | Screen Opening | Common Use |
|------|---------------|------------|
| **Fine sand** | 1.5875 mm | Masonry works |
| **Coarse sand** | 3.175 mm | Masonry work |
| **Gravelly sand** | 7.62 mm | Plastering |

---

## 4.7 Bulking of Sand

- Moisture in sand causes a **film of water** around particles → increases volume.
- For moisture content of **5–8%**, increase in volume = **5–8%** (varies with grading).
- **Finer the material → greater the bulking** for same moisture content.
- **Correction for bulking** must be done when volume batching is used.
- At 0% moisture (dry) and at high moisture (saturated), bulking is zero or negligible.

---

## 4.8 Testing of Aggregates

| Test | What it Measures |
|------|-----------------|
| **Aggregate Crushing Value** | Resistance to crushing under gradually applied load |
| **Aggregate Impact Value** | Resistance to sudden impact/shock |
| **Aggregate Abrasion Value** | Resistance to abrasion/wear |
| **Fineness Modulus (Sieve Analysis)** | Mean particle size; index of fineness/coarseness |
| **Flakiness Index** | Proportion of flaky particles |

---

# 5. ADMIXTURES

## 5.1 Definition

> **Admixture**: Anything added to concrete other than water, cement, sand, and coarse aggregates in order to **modify the properties** of concrete.

---

## 5.2 Types of Admixtures

### 1. Plasticizers
- Organic or organic+inorganic substances that either:
  - Reduce water needed for same workability → **high strength concrete**
  - Increase workability at same water-cement ratio → **high workability concrete**
- Are **deflocculating agents** — break up cement particle clusters that trap water.
- Normal dose: **0.1–0.4%** of cement weight
- Water reduction: up to **10–15%**
- Examples: Lignosulphate, Polyglycol esters, Hydroxylated carboxylic acid

### 2. Super Plasticizers
- Modified versions of plasticizers with greater effectiveness.
- Water reduction: up to **30%** (vs. 15% for plasticizers).
- Examples: Modified lignosulphate, Sulphonated melamine formaldehyde, Naphthalene formaldehyde

### 3. Retarders
- Slow down the **hydration** process → keep concrete plastic and workable longer.
- Useful in **hot weather concreting** (counteracts accelerating effect of heat).
- Normal dose: **0.05–0.1%**
- Examples: Calcium sulphate, Sugar, Starch, Cellulose

### 4. Accelerators
- Increase the **rate of gain of strength**.
- Used in: cold weather concreting, precast construction, emergency road work, fast form reuse.
- Examples:
  - **Calcium Chloride (CaCl₂)** — up to **2% by weight of cement** acts as accelerator; beyond 2% acts as **retarder**
  - Sodium chloride, Silicates, Fluoro silicates, Triethanolamine (up to 0.06%)

### 5. Air-Entraining Admixtures
- Entrap millions of tiny air bubbles in cement voids → bubbles act as **flexible ball bearings**.
- Improve: plasticity, workability, bleeding, segregation, permeability, frost resistance.
- Examples: Natural wood resins, plant and animal fats and oils, Hydrogen peroxide, Aluminium powder

---

## 5.3 Admixtures Comparison Table

| Type | Water Reduction | Dose | Key Examples |
|------|----------------|------|-------------|
| Plasticizer | Up to 15% | 0.1–0.4% | Lignosulphate, polyglycol esters |
| Super Plasticizer | Up to 30% | — | Sulphonated melamine, naphthalene formaldehyde |
| Retarder | — | 0.05–0.1% | Calcium sulphate, sugar, starch |
| Accelerator | — | CaCl₂ ≤ 2%; TEA ≤ 0.06% | CaCl₂, silicates, TEA |
| Air-entraining | — | — | Wood resins, aluminium powder |

---

# 6. CONCRETE — Part 1

## 6.1 Introduction

- **Concrete**: composite man-made material; most widely used building material in construction.
- Mixture of: **binding material** (lime or cement) + **coarse and fine aggregate** + **water** + sometimes **admixtures**.

### Functions of Each Component

| Component | Function |
|-----------|----------|
| **Cement** | Imparts adhesive and cohesive properties; binds all ingredients into a compact whole |
| **Aggregate** | Forms the body of concrete; occupies 70–80% of concrete volume |
| **Water** | Causes hydration of cement |

---

## 6.2 Classification of Concrete

### 1. Based on Cementing Material
- Lime concrete
- Gypsum concrete
- Cement concrete

### 2. Based on Specification Type

| Type | Description |
|------|------------|
| **Nominal Mix** | Specified by proportions by weight (e.g. 1:1.5:3 = cement:FA:CA); IS 456 restricts nominal mix to **M20 grade and below** |
| **Design Mix** | Concrete properties (strength, w/c ratio, workability etc.) are specified; designed to achieve required characteristic strength |

### 3. Based on Grade (IS 456)

| Strength Group | Range (N/mm²) | Examples |
|---------------|--------------|---------|
| **Low strength** | < 20 N/mm² | M10, M15 |
| **Medium strength** | 20–40 N/mm² | M20, M25, M30 |
| **High strength** | > 40 N/mm² | M45, M50, ... |

> Grade M20 = characteristic compressive strength of **20 MPa** (150 mm cube, 28 days)

### 4. Based on Place of Casting

| Type | Definition |
|------|-----------|
| **In-situ concrete** | Concrete placed in position at site |
| **Precast concrete** | Concrete used to make prefabricated units in a factory |

---

## 6.3 Manufacturing of Concrete — 7 Stages

1. Batching
2. Mixing
3. Transporting
4. Placing
5. Compacting
6. Curing
7. Finishing

---

## 6.4 Stage 1: Batching

- **Definition**: Controlling the quantity of each material required for making a concrete mix in each batch.
- Accuracy: **±3%** for aggregates, cement, and water; **±5%** for admixtures.

### Methods

| Method | Description | When Used |
|--------|------------|----------|
| **Volume batching** | Each solid ingredient measured by loose volume using a **gauge box (farma)** | Small jobs only; correction for bulking of sand required |
| **Weight batching** | Materials weighed; water in kg or litres (1 litre = 1 kg) | **Recommended for important works**; bulking effect of sand not an issue; surface water of wet aggregates must be accounted for |

- **Cement always measured by weight** regardless of batching method.
- Volume of 1 bag of cement = **0.035 m³** (35 litres)

---

## 6.5 Stage 2: Mixing

- Objective: obtain **homogeneous, uniform colour**, consistent concrete of desired strength.
- IS 456 recommended mixing time: **~2 minutes**
- Approximately **20 revolutions** of mixer drum provides sufficient mixing.
- Too little mixing → poor quality; too much → uneconomical.

### Methods

| Method | When Used |
|--------|----------|
| **Hand mixing** | Small jobs with small quantity; mixing time ~2 min, max 3 min |
| **Machine mixing** | Large quantities; faster rate; better quality |

### Machines for Mixing

- **Batching plant** — has all arrangements for receiving raw materials from storage bins, weighing each ingredient, and mixing.
- Continuous mixers
- Tilting type mixer
- Non-tilting type mixer

---

# 7. CONCRETE — Part 2

## 7.1 Stage 3: Transporting

- **Time limit**: The entire process of mixing → transporting → placing → compacting must be completed within **initial setting time of cement = 30 minutes (OPC)**.

### Methods of Transporting Concrete
1. Pans
2. Wheel barrows / hand buggies
3. Power buggies
4. Tower bucket
5. Crane bucket
6. Dump truck
7. Chutes
8. Concrete pumps
9. Transit mixer
10. Agitating truck
11. Belt conveyor

---

## 7.2 Stage 4: Placing

- **Maximum permissible free fall of concrete** (as per IRC 456): **1.5 m**

---

## 7.3 Stage 5: Compaction

- **Definition**: Process of removal of entrapped air and uniform placement of concrete to form a **homogeneous dense mass**.
- Density, strength, and durability of concrete depend on quality of compaction.

### Effect of Voids on Strength

| Voids in Hardened Concrete | Decrease in Compressive Strength |
|---------------------------|--------------------------------|
| 5% | ~30% |
| 10% | ~60% |

---

## 7.4 Stage 6: Curing

- **IS 456 definition**: Curing is the process of **preventing loss of moisture** from concrete while maintaining a satisfactory temperature regime.
- Essential for **optimum strength and durability**.

### Strength Development During Curing

| Curing Condition | Strength Outcome |
|-----------------|-----------------|
| Moist cured for 7 days | ~50% stronger than concrete exposed to dry air for entire period |
| Cured for 1 month | ~double the strength of concrete exposed to dry air |
| Increase from 3 to 7 days | Very rapid |
| Beyond 3 weeks | Continues slowly for indefinite period |

- **C₃S** contributes to major part of initial strength; partially aided by **C₂S**; completed in ~3 weeks.

### Test Specimen Storage Conditions
- Free from vibration
- Moist air: **≥ 90% relative humidity**
- Temperature: **27 ± 2°C** for 24 hours

### Curing Duration (IS 456)

| Cement Type | Minimum Curing Period |
|------------|----------------------|
| OPC | 7 days at 90% humidity |
| Mineral admixtures / Blended cements | At least 10 days |

### Curing Temperature Range
- **5°C to 28°C**
- Lower temperature → reduces rate of setting
- Higher temperature → reduces ultimate strength

### Methods of Curing

| Method | Notes |
|--------|-------|
| Shading concrete work | Prevents direct sunlight evaporation |
| Wet hessian / gunny bags | Covers surface with wet material |
| Sprinkling water | Continuous water application on surface |
| **Ponding** | **Best method; generally used in practice** |
| Steam curing | **Recommended for precast concrete members** |
| Curing compounds | Applied as membrane on surface |

---

## 7.5 Maturity of Concrete

- Strength of concrete depends on both **age (period of curing)** and **temperature during curing**.
- **Maturity = Σ (time × temperature)**
- Maturity concept allows comparison of strength development under different temperature-time histories.

---

## 7.6 Stage 7: Finishing

- **Definition**: Process of levelling and smoothing the top surface of freshly placed concrete to achieve the desired appearance.

---

## 7.7 Strength of Concrete

### Grading / Characteristic Strength
- Grade denoted by letter **'M'** + number (e.g. **M20**)
- Number = characteristic compressive strength of **150 mm cube at 28 days** in MPa (N/mm²)
- **Characteristic strength**: strength below which **not more than 5%** of test results are expected to fail.

### Relative Strengths (approximate)

| Type | % of Compressive Strength |
|------|--------------------------|
| Tensile strength | ~10% |
| Bending strength | ~15% |
| Shear strength | ~20% |

> *No mathematical relation between compressive, tensile, bending, and shear strengths exists.*

---

## 7.8 Factors Affecting Strength

### 1. Water-Cement Ratio (Abram's Law)
- Strength of workable concrete depends **only on water-cement ratio**.
- In hardened state: **strength ∝ 1 / (w/c ratio)** — inversely proportional.

### 2. Size of Specimen
- 150 mm cube has **~25% more strength** than 150 mm dia × 300 mm height cylinder.
- Smaller cube size → higher compressive strength.

### 3. Air Voids
- Strength decreases with increase in percentage of air voids.

---

# 8. QUICK REVISION TABLES

## 8.1 Key Numeric Values

| Topic | Value |
|-------|-------|
| Iron content: Magnetite | 70–73% |
| Iron content: Haematite | 65–70% |
| Iron content: Limonite | 60% |
| Iron content: Pyrite | 45–47% |
| Iron content: Siderite | 40% |
| Pig iron carbon content | 5–6% |
| Cast iron carbon content | 2–4% |
| Blast furnace: diameter | 6–8 m |
| Blast furnace: height | 30 m |
| Blast furnace: height-to-diameter ratio | 4.0–4.5 |
| Pig iron melting temp | 1200°C |
| Cast iron melting temp | 1250°C |
| Cast iron specific gravity | 7.5 |
| Glass melting point | 1400–1500°C |
| Glass density | 24.3 kN/m³ |
| Glass compressive strength | 700–1000 N/mm² |
| Glass tensile strength | 30–60 N/mm² |
| Borosilicate glass silica content | 70–80% |
| Borosilicate glass boric acid content | 7–13% |
| Bullet proof glass thickness | 15–75 mm |
| Alumino silicate glass max temp | 750°C |
| Fine aggregate sieve | 4.75 mm IS sieve (passes through) |
| Coarse aggregate sieve | 4.75 mm IS sieve (retained on) |
| Max coarse agg. for RCC | 20 mm (typically) |
| Sand bulking moisture content | 5–8% |
| Sand bulking volume increase | 5–8% |
| Admixture batching accuracy | ±5% |
| Cement/aggregate/water batching accuracy | ±3% |
| Plasticizer dose | 0.1–0.4% |
| Plasticizer water reduction | Up to 15% |
| Super plasticizer water reduction | Up to 30% |
| Retarder dose | 0.05–0.1% |
| CaCl₂ accelerator limit | Up to 2% (beyond → retarder) |
| Triethanolamine accelerator limit | Up to 0.06% |
| Volume of 1 cement bag | 0.035 m³ (35 litres) |
| Aggregate % of concrete volume | 70–80% |
| IS 456 mixing time | ~2 min |
| No. of drum revolutions for mixing | 20 |
| Initial setting time OPC (transport limit) | 30 min |
| Max free fall of concrete (IRC 456) | 1.5 m |
| 5% voids → compressive strength loss | ~30% |
| 10% voids → compressive strength loss | ~60% |
| Curing humidity | ≥ 90% RH |
| Curing temperature (storage) | 27 ± 2°C |
| Min curing period (OPC) | 7 days |
| Min curing period (blended cement) | 10 days |
| Curing temperature range | 5°C to 28°C |
| 7-day moist cured vs dry air strength | ~50% stronger |
| 1-month cured vs dry air strength | ~double |
| Cube vs cylinder strength | Cube 150 mm ≈ 25% more than cylinder 150×300 mm |
| Characteristic strength failure % | Not more than 5% of results |
| Tensile strength ≈ | ~10% of compressive strength |
| Bending strength ≈ | ~15% of compressive strength |
| Shear strength ≈ | ~20% of compressive strength |
| Nominal mix maximum grade (IS 456) | M20 |

---

## 8.2 Iron Ore Quick Reference

| Ore | Formula | Fe% | SG | Colour |
|-----|---------|-----|-----|--------|
| Magnetite | Fe₃O₄ | 70–73 | 4.9–5.2 | Black |
| Haematite | Fe₂O₃ | 65–70 | 4.5–5.3 | Black/steel grey |
| Limonite | 2Fe₂O₃·3H₂O | 60 | 3.6–4.0 | Brown/yellowish |
| Pyrite | FeS₂ | 45–47 | 4.8–5.1 | Bronze yellow |
| Siderite | FeCO₃ | 40 | — | Pale yellow/brownish |

---

## 8.3 Concrete Grades (IS 456)

| Grade | Char. Strength (N/mm²) | Category |
|-------|----------------------|---------|
| M10 | 10 | Low |
| M15 | 15 | Low |
| M20 | 20 | Medium (max nominal mix) |
| M25 | 25 | Medium |
| M30 | 30 | Medium |
| M35 | 35 | Medium |
| M40 | 40 | High |
| M45+ | 45+ | High |

---

## 8.4 Curing Methods Summary

| Method | Best For |
|--------|---------|
| Ponding | Best method; general use |
| Steam curing | Precast concrete |
| Wet hessian/gunny bags | General surface curing |
| Sprinkling | Ongoing surface moisture |
| Curing compounds | Where wet curing impractical |

---

## 8.5 Manufacturing Process Comparison

| Product | Raw Material → Process → Product |
|---------|----------------------------------|
| Pig iron | Iron ore → Dressing → Calcination/Roasting → Smelting (Blast furnace) → Pig iron |
| Cast iron | Pig iron + Coke + Limestone → Cupola furnace → Cast iron |
| Glass | Raw materials + Cullets + Decolourizers → Batch prep → Melting → Fabrication → Annealing → Glass |
| Concrete | Cement + Aggregate + Water (+ Admixtures) → Batch → Mix → Transport → Place → Compact → Cure → Finish |

---

*End of Notes — Building Materials & Construction*
