Repository: developeranaz/study

File: civil/bmc/bmc_stone_brick.md
# Building Materials — Complete Study Notes
**Topics: Stones (Parts 2–5) + Bricks (Parts 1–4)**
*Based on JILFA HASIL lecture notes*

---

# PART A: STONES

---

## 1. CLASSIFICATION OF STONES

### Physical Classification (3 types)

| Type | Formation | Examples | Exception |
|------|-----------|----------|-----------|
| **Stratified** | Layer by layer; can be split easily | Sedimentary rocks — Limestone, Shale, Slate | Slate (metamorphic) |
| **Unstratified** | No definite layers; crystalline/granular/compact | Igneous rocks — Granite, Basalt, Trap | Marble (metamorphic) |
| **Foliated** | Splits in one definite direction only | Metamorphic rocks — Gneiss | Marble, Quartzite |

### Chemical Classification

| Type | Dominant Constituent | Examples |
|------|----------------------|----------|
| **Siliceous** | Silica | Gneiss, Syenite, Quartzite |
| **Argillaceous** | Clay / Alumina | Slates, Laterites, Schist, Kaolin |
| **Calcareous** | Calcium carbonate | Limestone, Dolomite, Marble |

### Key Rock Examples
- **Granite** = Igneous + Unstratified + Siliceous
- **Marble** = Metamorphic + Unstratified + Calcareous

---

## 2. MINERALS

### Monomineralic vs Polymineralic
- **Monomineralic** — one mineral only → Quartzite, Magnesite
- **Polymineralic** — several minerals → Basalt, Granite
  - Granite = Feldspar + Mica + Quartz
  - Basalt = Plagioclase + Pyroxene

### Minerals in Igneous Rocks
*(Mnemonic: **SOAP MCQ Finish**)*

| Mineral | Key Property |
|---------|--------------|
| **Serpentine** | Resembles chlorite; pale-green/yellow; massive appearance |
| **Olivine** | Black, olive-green or yellow colour |
| **Augite (Pyroxene)** | Resembles hornblende; forms octagonal crystals |
| **Plagioclase** | Series of feldspar |
| **Mica** | Thin transparent laminae; metallic lustre |
| — White Mica (Muscovite/Potash mica) | Light/colourless in thin layers |
| — Black Mica (Biotite) | Dark colour; metallic lustre |
| **Chlorite** | Green; derived from decomposition of Augite, Biotite, Hornblende |
| **Quartz** | Crystalline silica; colourless; density 2.65 g/cm³ |
| **Hornblende** | Dark green/black; heavy, strong, durable |

### Minerals in Sedimentary Rocks
*(Mnemonic: **DoGLLi Calcium Thinnu Gymann Aayi**)*

| Mineral | Key Property |
|---------|--------------|
| **Dolomite** | Crystalline, brittle; insoluble in ordinary water |
| **Glauconite** | — |
| **Limonite** | Earthy appearance; dissolves in acids |
| **Calcite** | Chief constituent; calcium carbonate |
| **Gypsum** | Crystalline; hydrated sulphate of calcium |
| **Magnesite** | — |
| **Anhydrite** | — |

---

## 3. TEXTURE / STRUCTURE OF ROCKS

| Texture | Description | Example |
|---------|-------------|---------|
| **Compact Crystalline** | Fine grains held in compact crystal | Marble, Quartzite |
| **Conglomerate** | Grains round and different sizes | — |
| **Foliated** | Minerals in parallel layers | — |
| **Glassy** | Like glass; no crystals | — |
| **Granular Crystalline** | Similar-sized crystal grains | Sandstone, Gneiss |
| **Pisolitic** | Bigger-sized grains | — |
| **Porous Granular** | Irregular minute particles; porous; not durable | — |
| **Porphyritic** | One or more minerals large and predominant | — |
| **Vesicular** | Small irregular cavities on surface | — |

---

## 4. FRACTURE OF ROCKS

| Fracture | Description | Example |
|----------|-------------|---------|
| **Conchoidal** | Concentric rings | Quartz, Flint |
| **Earthy** | Resembles earth | Chalk |
| **Even** | Plain surface; denotes crystalline structure | — |
| **Fibrous** | Fibrous surface | Asbestos |
| **Hackly** | Rough, broken, sharp edges | — |
| **Uneven** | Rough; minute elevations and depressions | — |

---

## 5. PROPERTIES OF MINERALS

1. **Cleavage** — Ability to split along parallel planes
2. **Streak** — Colour of mineral in powdered form
3. **Lustre** — Shiny appearance in reflected light
4. **Natural Bed** — Distinct plane of division; stone can be split along it

### Natural Bed Positions in Construction
- **Arches** → radial
- **Cornices, string courses** → vertical
- **Walls** → horizontal

---

## 6. TESTS FOR STONES

| Test | Purpose | Key Details |
|------|---------|-------------|
| **Acid Test** | Detect calcium carbonate | Place in 1% HCl for 7 days; used for sandstone, NOT limestone |
| **Attrition Test** | Rate of wear | Deval's machine; 60mm stone; 30 RPM; 5 hrs; wear ≤ 3% |
| **Crushing Test** | Compressive strength | 40×40×40mm cube; soak 3 days; load rate 13.7 N/mm²; CS = max load/bearing area |
| **Crystallization Test (IS 1186)** | Durability/weathering | 4 cubes (40mm); immerse 2 hrs in 14% Na₂SO₄ |
| **Freezing & Thawing Test** | Climatic deformation | Freeze at −12°C for 24 hrs |
| **Hardness Test** | Hardness | Dorry's machine; disc at 28 RPM; CoH = 20 − (loss in weight/3) |
| **Impact Test** | Toughness | 2 kg steel hammer; falls axially |
| **Microscopic Test** | Grain size, texture, minerals | — |
| **Smith's Test** | Soluble matter / muddy appearance | — |
| **Water Absorption Test** | Water absorption % | — |
| **Brads Test** | Frost resistance | — |
| **Fire Resistant Test** | CaCO₃ presence | — |

### Quality Standards for Good Stones

| Property | Standard |
|----------|----------|
| Coefficient of Hardness | > 17 (good for roads); 14–17 medium; < 14 poor |
| Toughness Index (Impact) | ≥ 13; < 13 not tough; 13–19 moderate |
| Attrition Wear | ≤ 2% excellent; = 3% tolerable; > 3% not satisfactory |
| Water Absorption (roads) | ≤ 0.6% or ≤ 5%; > 10% → stone rejected |
| Specific Gravity | > 2.7 (Marble: 2.4–2.7; Granite: 2.6–2.7) |
| Crushing Strength | > 100 N/mm² (Granite: 75–127; Limestone: 54; Sandstone: 64) |
| Quarry Sap | Fresh stones contain moisture; seasoning required 6–12 months |

---

## 7. QUARRYING

**Definition:** Process of extracting stones from rocks.

### Methods

#### 1. Hand Tools
- **(a) Digging/Excavation** — axes, hammers, jumpers, chisels; for soft stones in block form
- **(b) Heating** — top surface heated (wood fire); stones separate due to unequal expansion
- **(c) Wedging** — steel wedges (plug & feather) driven into cracks using hammer
  - Plug = conical wedge (centre)
  - Feather = flat wedge with curved end at top
  - Used in stratified rocks with cracks/fissures

#### 2. Channeling Machines
- Grooves driven by steam / compressed air / electric machines
- Groove: Length = 24m, Depth = 2.4–3.7m, Width = 50–75mm

#### 3. Blasting
- Explosives convert rock into small pieces
- Small pieces used: railways, concrete aggregate, road metal

### Steps for Blasting
1. **Boring** — drill hole
2. **Cleaning** — remove dust
3. **Charging** — load explosive
4. **Tamping** — fill back hole
5. **Firing** — ignite

**Line of Least Resistance (LLR):** Shortest distance between charge centre and nearest rock face

**Quantity of explosives = (LLR in m)² × 1.5**

### Blasting Tools

| Tool | Use |
|------|-----|
| Dipper | Drill hole to required depth |
| Jumper | Drill vertical blast holes |
| Priming Needle | Thin copper rod; insert fuse |
| Scraping Spoon | Clean bore hole; iron rod |
| Tamping Bar | Ram material back into hole; brass rod; 10–15mm dia |

### Explosives Comparison

| Property | Blasting Powder (Gunpowder) | Dynamite |
|----------|----------------------------|----------|
| Composition | Charcoal(15%) + KNO₃(75%) + Sulphur(10%) | Sandy earth(25%) + Nitroglycerin(75%) |
| Cost | Cheap | 5× costlier |
| Strength | Weak | 6× stronger |
| Volume loosened per 1N | 0.4 m³ | 0.6 m³ |
| Best for | Large block quarrying; lifting | Tunneling; damp/underwater |

### Other Explosives

| Explosive | Composition | Special Feature |
|-----------|-------------|-----------------|
| **Blasting Gelatin** | Nitroglycerin(93%) + Gun cotton(7%) | 50% more powerful than dynamite; jelly form |
| **Cordite** | Nitroglycerin + Nitrocellulose | No smoke; underwater |
| **Gelignite** | Blasting gelatin(65%) + Absorbing powder(35%) | More convenient than dynamite; underwater |
| **Gun Cotton** | Cotton + nitric acid + sulphuric acid | As strong as dynamite; low shattering; store damp; for demolitions |
| **Liquid Oxygen** | Liquid oxygen | Cheaper; large scale |
| **Rock-a-Rock** | KClO₃(79%) + Nitrobenzol(21%) | Best for underwater/damp |
| **Lithofracteur** | — | Tunnels |

### Detonator
- Copper cylinder: 6mm dia × 25mm length
- Closed one end; fuse at other
- Contains 6–9 grains of fulminate of mercury
- Used mainly with dynamite

### Fuse
- Cotton rope, tar coated
- Burns at 10mm/second

---

## 8. DRESSING OF STONES

**Definition:** Cutting quarried stones to suitable sizes with suitable surfaces. Done immediately after quarrying.

### Tools for Dressing

| Tool | Use |
|------|-----|
| Spalling Hammer | Rough dressing |
| Boaster | Cutting soft stones (60mm width chisel) |
| Gimlet | Boring small holes |
| Auger | Drilling large/deep holes in hard stones |
| Gads | Splitting stones in masonry |

### Stone Finishes (18 types)

| Finish | Description |
|--------|-------------|
| **Axed** | For granites |
| **Boasted/Droved** | Non-continuous parallel marks using boaster |
| **Tooled** | Continuous parallel marks |
| **Chisel Draughted Margins** | Margins chisel-dressed; squared/pitched/chamfered |
| **Circular** | Surface made round/circular (e.g., columns) |
| **Combed/Dragged** | Comb-shaped surface on soft stone |
| **Furrowed** | 20mm sunk margin + 15mm central projection |
| **Moulded** | Surface moulded to any desired shape |
| **Hammer Dressed** | Hammer used for finishing |
| **Plane** | Smooth by saw or chisel |
| **Polished** | Hand or machine polished |
| **Punched/Machine** | Punch creates series of hollows and ridges |
| **Reticulated** | Irregular sinking at centre → net-like appearance |
| **Vermiculated** | Curved sinking → resembles worm tracks |
| **Rubbed** | Rubbing with machine |
| **Scabbling** | Remove irregular projections using scabbling hammer |
| **Self-faced/Rock-faced/Quarry-faced** | Smooth surface direct from quarry |
| **Sunk** | Surface sunk below original level in wide grooves/chamfers |

---

## 9. ARTIFICIAL STONES

1. Concrete block
2. Ransom stone — soda silicate + cement
3. Bituminous stone — granite + diorite
4. Victoria stone — granite + soda silicate
5. Interior stone — granite + soda silicate + cement
6. Garlic stone — iron slag + Portland cement
7. **Terrazzo** — cement concrete with marble chip aggregate
8. **Mosaic tile** — precast concrete tile; marble chips at top

---

## 10. PRESERVATION OF STONES

1. Linseed oil
2. Paint
3. Coal tar
4. Solution of alum + soap
5. Solution of Baryta (barium hydroxide)

---

## 11. USES OF STONES

- Residential and public building construction
- Dams, weirs, harbors, bridge abutments
- Face work for appearance and ornamental value
- Road metal and railway ballast
- Aggregate for concrete
- Stone dust as substitute for sand
- Thin slabs for roofing, flooring, pavements
- Limestone → manufacture of lime, cement

---

---

# PART B: TIMBER

*(From Stone 5 notes — brief section)*

---

## TIMBER BASICS

- Derived from Old English: *Timbrian*
- Wood for engineering purposes = **Timber**
- Modulus of Elasticity: **1×10⁴ to 1.5×10⁴ N/mm²**

## Properties

### 1. Weight
- Hygroscopic in nature
- Weight determined at **12% moisture content**
- Specific gravity = 1.54
- Density = 800–900 kg/m³

### 2. Strength
- Along grain > Across grain
- Strength along grain → columns, problems
- Strength across grain → railway sleepers
- Sawing always done **parallel to grain**

### 3. Fire Resistance

**Method 1 — Sir Abell's Process (3 steps):**
1. Diluted sodium silicate
2. Slaked lime
3. Concentrated sodium silicate

**Method 2 — Chemical treatment:**
- Borax solution
- Ammonium sulphate solution
- Sodium arsenite

| Type | Definition | Examples |
|------|-----------|---------|
| **Refractory** | Non-resinous; does not catch fire easily | Sal, Teak |
| **Non-Refractory** | Resinous; catches fire easily | Chir, Deodar, Fir |

## Classification of Timber

### Based on Position (IS 399-1963)
1. **Standing** — timber in living tree
2. **Rough** — timber after felling
3. **Converted** — sawn/cut to commercial sizes

### Based on Modulus of Elasticity
| Group | E Value |
|-------|---------|
| A | > 12.5 kN/mm² |
| B | 9.8–12.8 kN/mm² |
| C | 5.6–9.8 kN/mm² |

### Based on Availability
| Class | Volume/year |
|-------|------------|
| X (Most common) | > 1415 m³ |
| Y (Common) | 355–1415 m³ |
| Z (Less common) | < 355 m³ |

### Based on Durability
| Class | Average Life |
|-------|-------------|
| Highly durable | > 120 months |
| Moderately durable | 60–120 months |
| Low durable | < 60 months |

### Based on Seasoning
| Class | Description | Example |
|-------|-------------|---------|
| Non-refractory | Seasoned easily with less time | Deodar |
| Refractory | Greater difficulty; more time | Teak |
| High refractory | Cannot be seasoned | Sal, Axle wood |

---

---

# PART C: BRICKS

---

## 1. BRICKS — BASICS

- **Definition:** Clay moulded in rectangular blocks, dried and burned → bricks
- **IS Code (bricks):** 1077
- **IS Code (brick masonry):** 2212
- **Unit weight of brick masonry:** 2000 kg/m³

### Brick Sizes

| Type | Size |
|------|------|
| Standard / Modular | 19 × 9 × 9 cm or 19 × 9 × 4 cm |
| Nominal (incl. mortar) | 20 × 10 × 10 cm |
| Traditional / Non-modular | 23 × 11 × 7 cm (or 23 × 11 × 7.6 cm) |

### Frog
- Depression at top surface of brick
- Acts as key between mortar and brick
- Size: 10 × 4 × 1 cm
- Made by pallet boards + wooden/moulding/stock board

---

## 2. INGREDIENTS OF GOOD BRICK EARTH

| Ingredient | % | Role |
|-----------|---|------|
| **Silica** | 50–60% | Strength, durability, uniform shape; prevents warping/cracking/shrinking |
| **Alumina** | 20–30% | Chief constituent; absorbs water; imparts plasticity |
| **Lime** | < 5% | Flux (fuses silica at kiln temp); prevents shrinkage |
| **Iron Oxide** | 5–6% | Red colour; hardness; acts as flux |
| **Magnesia** | 1–4% | Yellow tint; decreases shrinkage |
| **Alkalies, CO₂** | Very small | — |
| **Sulphur trioxide** | Very small | — |

### Excess Effects
- **Excess Silica** → brittle bricks
- **Excess Alumina** → shrinkage + warping
- **Excess Lime** → brick melts, loses shape
- **Excess Iron Oxide** → dark blue/black colour
- **Excess Magnesia** → decay of bricks

### Harmful Ingredients

| Ingredient | Harmful Effect |
|-----------|----------------|
| **Lime** | Brick melts, shape loss |
| **Iron Pyrites (FeS₂)** | Crystallization → disintegration → brick splits (oxidation) |
| **Alkalies (Soda/Potash)** | **Efflorescence** — white/grey powder deposits when moisture evaporates |
| **Pebbles/Gravels** | Uneven mixing; brick becomes porous |
| **Vegetation/Organic matter** | Brick becomes porous; cracks; **bloating** (black mass on surface) |
| **Sulphur** | Spongy, swollen structure during burning |

> **Efflorescence:** ≤ 10% deposit = Slight efflorescence
> Also caused by gypsum and pyrites.

### Characteristics of Good Brick
- Uniform bright colour; sharp edges; no cracks
- Clear metallic ringing sound when struck
- Fracture: bright, homogeneous, compact
- Hard — no scratch with fingernail
- Does not break when dropped from 1m height
- Crushing strength ≥ 5.5 N/mm²
- No white salt deposits after 24h water soak
- Uniform shape and size

---

## 3. MANUFACTURING OF BRICKS

### Process Overview
1. Preparation of clay
2. Moulding
3. Drying
4. Burning

### I. Preparation of Clay (6 steps)

| Step | Description |
|------|-------------|
| **Unsoiling** | Remove top 20cm (impurities) |
| **Digging** | Spread clay 60–120cm heaps |
| **Cleaning** | Remove stones, pebbles, vegetation; powder form |
| **Weathering** | Expose to atmosphere (monsoon); uniform moisture + consistency |
| **Blending** | Harmonious mixing; good ingredients added, harmful removed |
| **Tempering** | Water added; homogeneous mix; proper hardness |

**Tempering methods:**
- Under feet of men/cattle (kneading)
- **Pug Mill** (pugging): Conical shape; Top dia 1m, Bottom dia 800mm, Height 2m

### II. Moulding

- Mould size = **8–12% larger** than standard brick size (to account for shrinkage)

#### Hand Moulding
- Small scale; rectangular boxes open top and bottom
- **Ground moulded** — on ground level
- **Table moulded** — on 2m×1m table; 750 bricks in 8 hours

**Types:**
1. **Sand moulding** — white sand on mould sides → proper shape ✓
2. **Slop moulding** — mould dipped in water → proper shape not always obtained

#### Machine Moulding
1. **Plastic clay machine** → Wire cut bricks (clay in plastic state)
2. **Dry clay machine** → Pressed/hard bricks (no drying required)

### III. Drying

| Method | Time | Details |
|--------|------|---------|
| Natural / Hack drying | 3–10 days | Stacked 6–8 tiers; reduce to ~2% moisture; protected from sun/rain |
| Artificial drying | 1–3 days | Tunnel dryer; temp < 120°C |

### IV. Burning

- Temp range: **350–1100°C**
- > 1100°C → shape loss
- **Overburnt** → brittle, breaks easily
- **Underburnt** → soft, cannot carry load

#### Kilns

| Kiln | Type | Key Points |
|------|------|-----------|
| **Updraught intermittent** | Intermittent | — |
| **Downdraught intermittent** | Intermittent | More efficient |
| **Hoffman's Kiln (Flame Kiln)** | Continuous | Worldwide used; 365 days/year; 12 chambers; 25,000 bricks/day; overground; can work in rain |
| **Bull's Trench Kiln** | Continuous | Most used in India; oval plan; 50–100m long; 1.5–2.5m deep; 8–12 sections; cannot work in monsoon; underground/semi-underground |
| **Tunnel Kiln** | Continuous | Straight or circular; bricks on trolleys; stationary fire; large scale; costly |

**Bull's Trench Working Sequence:**
1. Loading → 2. Preheating (350–600°C) → 3. Burning (1100°C) → 4. Cooling → 5. Unloading

---

## 4. TESTS ON BRICKS

| Test | Key Detail | Standard |
|------|-----------|---------|
| **Absorption Test** | Dry at 110–115°C; immerse 16–24h; weigh | ≤ 20% dry weight |
| **Crushing Strength** | CTM machine | Min 3.5 N/mm² (IS 1077); Grade A: 7–14; Grade AA: >14; Building min: 5.5 N/mm² |
| **Hardness** | Scratch with fingernail | No impression = sufficient hardness |
| **Soluble Salts** | Brick in distilled water; absorb + evaporate | No grey/white deposits = good quality |
| **Size Test** | 20 bricks arranged in line | Length: 3800 ± 120mm; Width: 1800 ± 60mm |
| **Soundness** | Strike bricks against each other | Clear metallic ring; no break |
| **Structure** | Visual inspection | Homogeneous, compact, no defects |

---

## 5. TYPES OF SPECIAL BRICKS

| Brick | Description | Use |
|-------|-------------|-----|
| **Bullnose** | Rounded angle | Rounded quoin (wall corner) |
| **Cownose** | Double bullnose on end | — |
| **Channel** | Gutter/channel shape; often glazed | Drains |
| **Curved Sector** | Curved sector shape | Circular pillars, chimneys |
| **Hollow / Cellular / Cavity** | Weight = 1/3 solid; heat, sound, damp proof | Reduces dampness |
| **Perforated** | 30–45% perforation; cylindrical holes | Light construction |
| **Paving** | High iron % clay; CS > 40 N/mm² | Roads, stable floors, garden walks |
| **Coping** | Prevents rainfall entry | Top of walls |
| **Fire Clay / Refractory** | White/yellowish; CS 200–220 N/mm²; wt 30–35N | Lining kilns, ovens, chimneys |

**Perforated Bricks specs:**
- Distance between successive perforations > 10mm
- Distance from side to edge of perforation > 15mm
- Water absorption < 15%; CS > 7 N/mm²

---

## 6. FIRE BRICKS

### Fire Clay Classification (by temperature resistance)

| Type | Temperature Range |
|------|------------------|
| High duty | 1482°C – 1648°C |
| Medium duty | 1315°C – 1482°C |
| Low duty | Up to 870°C |

### Types of Fire Bricks

| Type | Lining | Examples |
|------|--------|---------|
| **Acidic** | Acidic lining | Ordinary brick, Silica brick (95–97% silica, 1–2% lime; withstand 2000°C; CS 15 N/mm²) |
| **Basic** | Basic lining | Magnesia brick, Dolomite brick |
| **Neutral** | Neutral lining | Chromite brick, High alumina brick |

---

## 7. CLASSIFICATION OF BRICKS (by quality)

### Unburned / Sun Dried
- Sun heat after moulding
- Temporary/cheap construction; NOT for heavy rain areas

### Burned Bricks — 4 Classes

| Class | Moulding | Burning | Colour | Surface | Sound | Water Absorption | CS | Use |
|-------|----------|---------|--------|---------|-------|------------------|----|-----|
| **First** | Table | Kiln | Deep red/cherry/copper | Smooth; rectangular | Clear metallic ring | < 20% | > 14 N/mm² (min 10.2) | Pointing, exposed face, flooring, RCC |
| **Second** | Ground | Kiln | — | Rough (plaster needed) | — | < 22% | 7.5–14 N/mm² | All masonry + RCC |
| **Third** | Ground | Clamp | Reddish yellow; soft | Rough | Dull sound | < 25% | 3.5–7.5 N/mm² | Temporary; low rain areas |
| **Fourth (Jhama/Over-burnt)** | — | Over-burnt | — | Badly distorted | — | — | — | Used as aggregate; powdered form = **Surkhi** |

### Based on Compressive Strength (IS 1077-1976)
- Min strength: **3.5 N/mm²** (35 kgf/cm²)
- **Heavy duty bricks:** CS > 40 N/mm²; water absorption ≤ 5%
- Used for: bridges, industrial building foundations, multistory buildings

---

## 8. IS CODES FOR BRICKS

| IS Code | Description |
|---------|-------------|
| IS 1077-1976 | Common burnt clay building bricks |
| IS 2180-1970 | Heavy duty burnt clay building bricks |
| IS 2222-1979 | Burnt clay perforated building bricks |
| IS 3952-1978 | Burnt clay hollow block for walls and partitions |
| IS 2691-1972 | Burnt clay facing bricks |
| IS 3583-1975 | Burnt clay paving bricks |
| IS 4885-1968 | Burnt clay sewer bricks |
| IS 5779-1970 | Burnt clay soiling bricks |
| IS 6165-1971 | Dimensions for special shapes of clay bricks |
| IS 2212 | Brick masonry |

---

## QUICK REVISION — KEY NUMBERS

| Fact | Value |
|------|-------|
| Mould size vs brick size | +8–12% |
| Frog size | 10×4×1 cm |
| Brick burning temp | 350–1100°C |
| Hack drying time | 3–10 days |
| Artificial drying time | 1–3 days |
| Artificial drying temp | < 120°C |
| Hoffman kiln capacity | 25,000 bricks/day |
| Bull's trench depth | 1.5–2.5 m |
| Bull's trench length | 50–100 m |
| Brick masonry unit weight | 2000 kg/m³ |
| Timber modulus of elasticity | 1×10⁴ to 1.5×10⁴ N/mm² |
| Timber specific gravity | 1.54 |
| Timber density | 800–900 kg/m³ |
| Stone crushing test cube | 40×40×40 mm |
| Stone attrition test — RPM | 30 RPM |
| Hardness test — RPM | 28 RPM |
| Quarry sap seasoning | 6–12 months |

---

*End of Notes*
